Repository: osmansafacifci/Graduation-Project-Dicle

# Battery Lifetime Prediction — Cross-Dataset Pipeline

Early-cycle battery lifetime prediction on Severson/MATR and HUST, with the
supervisor's SOPv2 specification driving labels, features, splits, and models.

This repo is a fork of [diclecoban/Graduation-Project](https://github.com/diclecoban/Graduation-Project)
with a parallel, SOP-compliant pipeline (`*_v2`) added on top so the same
raw data can be re-processed end-to-end without depending on the original
author's local machine.

> **Reproducibility note.** Raw `.pkl` files (~15-20 GB combined) are gitignored
> and live on Google Drive. The full pipeline can be re-run by anyone with the
> code, the public Drive folders, and ~30 minutes of compute (Colab is the
> easiest path — see "Colab workflow" below).

---

## What's in the repo

```
├── 0_data_prep/
│   ├── download_data.py            # gdown the public MATR + HUST Drive folders
│   ├── build_matr_audit.py         # MATR cell-level audit (Q0, EOL, censoring)
│   └── build_hust_audit.py         # HUST cycle-level audit (Coulomb counting → Q_d)
├── 1_feature_engineering/
│   └── build_sop12_features_v2.py  # 12 capacity-only SOP features for MATR & HUST
├── 2_modeling_featuring/
│   ├── generate_sop_splits_v2.py   # 70/15/15 lifetime-stratified splits, 5 seeds
│   ├── vif_screening.py            # VIF report on MATR train (default report-only)
│   ├── run_experiments_v2.py       # ElasticNet + XGBoost (+ optional CatBoost)

# `data/intermediate/` — Manifest

This directory contains **derived feature tables, audit CSVs, and per-analysis
result files**. It is the single Phase A → Phase B interface: anyone who has
this directory plus `splits/` and the code in `0_data/ 1_features/ 2_models/
3_analysis/` can reproduce every paper-facing number in the repository
without re-touching the raw `.pkl` / `.csv` files of the source datasets.

Raw cell-level files live under `data/raw/` (git-ignored) and are obtained
once from the dataset providers documented in the root [`README.md`](../../README.md).

All files here are derived products. Each file's lineage is summarised below.

## Layout (~130 files; ~10 MB total)

### Feature tables — the primary Phase A output

| File | Rows × cols | What it is | Built by |
|---|---:|---|---|
| `features_sop12_matr.csv` | 270 × 41 | MATR 34 features at N∈{50,100}; raw (no Q0 normalisation) | `1_features/build_features.py` |
| `features_sop12_hust.csv` | 154 × 41 | HUST 34 features at N∈{50,100} | same |
| `features_sop12_sandia.csv` | 172 × 41 | Sandia (all SOC subsets) 34 features at N∈{50,100} | same |
| `features_sop12_luh.csv` | 216 × 41 | Luh/KIT 34 features at N∈{50,100} | same |
| `features_sop12_combined.csv` | 424 × 41 | Two-dataset MATR + HUST union; backwards-compatible filename | same |
| `features_sop12_four_dataset.csv` | 762 × 41 | Four-dataset union (MATR + HUST + Sandia 0-100 SOC subset + Luh) | `1_features/build_four_dataset_table.py` |
| `features_sop12_four_dataset_capnorm.csv` | 762 × 41 | Same as above but with raw-capacity features divided by per-cell Q0 (SOP §2.3) | `1_features/build_features.py --capacity-normalize` |
| `features_sop12_{matr,hust,sandia,luh}_capnorm.csv` | per-dataset | Per-dataset capnorm variants for ablations | same |
| `feature_set_sop12.txt`, `feature_set_24.txt` | small text | Feature-name lists for `--features-from` ablations | hand-maintained |

Column schema for all `features_sop12_*.csv` files:
- Metadata: `dataset, cell_id, n_cycles, q0, cycle_life, is_censored, capacity_normalized`
- 12 SOP features: `Qdis_N, delta_Qdis, retention_ratio, slope_linear, variance_Qdis, range_Qdis, max_drop, std_diff, skewness_Qdis, slope_ratio, Qdis_cycle10, mean_diff`
- 12 shape/decay: `poly2_a, poly2_b, poly2_c, exp_decay_k, cycle_to_99pct, cycle_to_98pct, cycle_to_95pct, slope_first_quarter, slope_last_quarter, autocorr_lag1, knee_cycle, n_capacity_jumps`
- 10 entropy/FFT/2nd-deriv: `accel_mean, accel_std, accel_max_abs, linearity_r2, kurtosis_Qdis, fft_top3_energy_ratio, spectral_entropy, sample_entropy, pos_neg_diff_ratio, mad_Qdis`

### Per-cycle tidy tables

| File | Built by | Used by |
|---|---|---|
| `matr_cycles_tidy.csv` | `0_data/build_matr_audit.py` | feature builder + DMD pilot |
| `hust_cycles_tidy.csv` | `0_data/build_hust_audit.py` | same |
| `sandia_cycles_tidy.csv` | Phase A Sandia notebook | same |
| `luh_cycles_tidy.csv` | Phase A Luh notebook | same |

### Audit tables — for documenting label and censoring choices

- `matr_cell_audit_strict.csv` — 135-cell strict audit; only duplicate continuation-source dedup applied
- `matr_cell_audit_replication.csv` — 112-cell notebook-era audit (legacy)
- `matr_retention_summary.csv` — per-batch retention at 90/85/80% thresholds
- `hust_threshold_audit.csv`, `hust_threshold_summary.csv` — HUST per-cell Q0/EOL audit + summary
- `four_dataset_manifest.csv` — single-table summary of all four datasets used in the paper

File: data/intermediate/umich_cell_audit.csv
dataset,cell_id,n_cycles_observed,q0,cycle_life_0p85,cycle_life,is_censored,capacity_median_ah,capacity_sanity_flag,eligible_N100
umich,um_internal_0620_bl_form_cycling_cell_11_001,419,2.21999318705,316.0,316.0,0,2.1762935298,0,1
umich,um_internal_0620_bl_form_cycling_cell_12_002,413,2.2052960159,293.0,293.0,0,2.1567280685,0,1
umich,um_internal_0620_bl_form_cycling_cell_13_003,396,2.2200163051,285.0,285.0,0,2.1769123026,0,1
umich,um_internal_0620_bl_form_cycling_cell_14_004,459,2.2132880318500003,328.0,328.0,0,2.1432127031,0,1
umich,um_internal_0620_bl_form_cycling_cell_15_005,387,2.2171228363999997,297.0,297.0,0,2.179262398,0,1
umich,um_internal_0620_bl_form_cycling_cell_16_006,402,2.2036405409,310.0,310.0,0,2.16135283925,0,1
umich,um_internal_0620_bl_form_cycling_cell_17_007,359,2.2105199668499997,270.0,270.0,0,2.1783738566,0,1
umich,um_internal_0620_bl_form_cycling_cell_18_008,373,2.20679694225,277.0,277.0,0,2.1723170846,0,1
umich,um_internal_0620_bl_form_cycling_cell_19_010,404,2.2059181097,297.0,297.0,0,2.1709906762999998,0,1
umich,um_internal_0620_bl_form_cycling_cell_20_011,374,2.2252992877,273.0,273.0,0,2.1904243623,0,1
umich,um_internal_0620_bl_form_ht_cycling_cell_10_031,409,2.35036808405,309.0,309.0,0,2.2437719217,0,1
umich,um_internal_0620_bl_form_ht_cycling_cell_1_022,377,2.3610528566499998,298.0,298.0,0,2.2648845456,0,1
umich,um_internal_0620_bl_form_ht_cycling_cell_2_023,375,2.3588374840000004,287.0,287.0,0,2.2646473407,0,1
umich,um_internal_0620_bl_form_ht_cycling_cell_3_024,495,2.3573464741,333.0,333.0,0,2.1898814577,0,1
umich,um_internal_0620_bl_form_ht_cycling_cell_4_025,368,2.3404999602,288.0,288.0,0,2.242517902,0,1
umich,um_internal_0620_bl_form_ht_cycling_cell_5_026,384,2.3653285706,302.0,302.0,0,2.2642326202,0,1
umich,um_internal_0620_bl_form_ht_cycling_cell_6_027,407,2.345302277,306.0,306.0,0,2.234739698,0,1
umich,um_internal_0620_bl_form_ht_cycling_cell_7_028,397,2.3606347364999998,306.0,306.0,0,2.254153869,0,1
umich,um_internal_0620_bl_form_ht_cycling_cell_8_029,389,2.3652396628499996,310.0,310.0,0,2.2667146779,0,1
umich,um_internal_0620_bl_form_ht_cycling_cell_9_030,243,2.1840287868,198.0,198.0,0,2.1828305833,0,1
umich,um_internal_0620_micro_form_cycling_cell_21_012,478,2.2255395149,362.0,362.0,0,2.1517739613,0,1
umich,um_internal_0620_micro_form_cycling_cell_22_013,399,2.22347900805,304.0,304.0,0,2.1706977056,0,1
umich,um_internal_0620_micro_form_cycling_cell_23_014,524,2.21894330765,394.0,394.0,0,2.14607646445,0,1
umich,um_internal_0620_micro_form_cycling_cell_24_015,448,2.21089843595,332.0,332.0,0,2.1513067903,0,1
umich,um_internal_0620_micro_form_cycling_cell_25_016,561,2.21099722325,410.0,410.0,0,2.1222647182,0,1
umich,um_internal_0620_micro_form_cycling_cell_26_017,578,2.2143217494,417.0,417.0,0,2.1300462738,0,1
umich,um_internal_0620_micro_form_cycling_cell_27_018,536,2.21301499265,384.0,384.0,0,2.13352216965,0,1
umich,um_internal_0620_micro_form_cycling_cell_28_019,551,2.2054244992000003,384.0,384.0,0,2.1125215771,0,1
umich,um_internal_0620_micro_form_cycling_cell_29_020,488,2.19924283125,360.0,360.0,0,2.1289500209999996,0,1
umich,um_internal_0620_micro_form_cycling_cell_30_021,540,2.2051181675500002,378.0,378.0,0,2.1265041765,0,1
umich,um_internal_0620_micro_form_ht_cycling_cell_31_032,470,2.3457236324500004,344.0,344.0,0,2.20427240635,0,1
umich,um_internal_0620_micro_form_ht_cycling_cell_32_033,480,2.3502299876,358.0,358.0,0,2.2189004407999997,0,1
umich,um_internal_0620_micro_form_ht_cycling_cell_33_034,474,2.34861366,368.0,368.0,0,2.22644138755,0,1
umich,um_internal_0620_micro_form_ht_cycling_cell_34_035,578,2.3541435973500002,413.0,413.0,0,2.18972670585,0,1
umich,um_internal_0620_micro_form_ht_cycling_cell_35_036,436,2.3499171696,326.0,326.0,0,2.2199504497,0,1
umich,um_internal_0620_micro_form_ht_cycling_cell_36_037,506,2.34496657465,360.0,360.0,0,2.200240191,0,1
umich,um_internal_0620_micro_form_ht_cycling_cell_37_038,524,2.3470896915,378.0,378.0,0,2.1847794109,0,1
umich,um_internal_0620_micro_form_ht_cycling_cell_38_039,450,2.3525175578499997,342.0,342.0,0,2.2374487697500003,0,1
umich,um_internal_0620_micro_form_ht_cycling_cell_39_040,507,2.3539594178,370.0,370.0,0,2.2034166544,0,1
umich,um_internal_0620_micro_form_ht_cycling_cell_40_041,533,2.3485117272,369.0,369.0,0,2.1871693022,0,1
